Repository: snehshah102/CapstoneEPlane

# Capstone (Plane)

## Goal
Create a reliable training label for battery SOH when the raw `bat 1 soh` / `bat 2 soh` fields are noisy or inconsistent.  
This repo uses two complementary label-generation approaches and then layers them for confidence.

## Data Files and Column Scope
Key raw files per flight:

- `csv-<id>.csv`: merged flight and powertrain stream
- `csv-<id>_1.csv`: battery 1 model-rich stream
- `csv-<id>_2.csv`: battery 2 model-rich stream
- `csv-<id>_warns.csv`: warnings/events

Primary columns from `csv-<id>.csv` (for segmentation + context):

- Time: `time(ms)`, `time(min)`, `TIMESTAMP`
- Battery usage: `bat 1 soc`, `bat 2 soc`, `bat 1 current`, `bat 2 current`, `bat 1 voltage`, `bat 2 voltage`
- Power/flight phase: `motor power`, `motor rpm`, `requested torque`, `IAS`, `PRESSURE_ALT`, `GROUND_SPEED`
- Conditions: `OAT`, `inverter temp`, `motor temp`, `bat 1 avg cell temp`, `bat 2 avg cell temp`

Primary columns from `csv-<id>_1.csv` and `_2.csv` (for normalization and diagnostics):

- Observed SOH: `bat 1 soh`, `bat 2 soh`
- SOC estimators: `bat 1 kalman soc`, `bat 1 coulomb soc out`, `bat 2 kalman soc`, `bat 2 coulomb soc out`
- Capacity/energy proxies: `bat 1 cap est`, `bat 2 cap est`, `bat 1 box avaliable energy`, `bat 2 box avaliable energy`
- Cell spread proxies: `bat 1 min cell volt`, `bat 1 max cell volt`, `bat 2 min cell volt`, `bat 2 max cell volt`
- Thermal spread proxies: min/max/avg cell temperatures per battery
- Optional (diagnostic only, not default training target): `B1 SOH CELL 0..95`, `B2 SOH CELL 0..95`

## Suggested Dataset Schema for Training
One row per `(flight_id, battery_id)`:

- IDs: `flight_id`, `battery_id`, `aircraft_id`, `date_utc`
- Targets:
  - `soh_proxy_poh_flight`
  - `soh_observed_norm_flight`
  - `soh_target_blend`
  - `confidence`
- Feature groups:
  - Thermal: avg/min/max/spread
  - Electrical: current/voltage summaries
  - Dynamics: power/rpm/torque summaries
  - Estimator diagnostics: kalman-coulomb gap stats
  - Optional cell-statistics summaries from per-cell arrays (mean/std/min/max), not raw 96-cell columns unless needed

## Parquet Datasets for Analysis
The main analysis layer for the rest of the project is the parquet export built from the raw event folders.

Primary parquet files:

- `data/processed/event_manifest.parquet`: one row per event
- `data/processed/event_timeseries.parquet`: one row per telemetry sample

These are the preferred files to load for plotting, time-series analysis, feature engineering, and later model development.

### Why use these parquet files
They are easier to work with than the raw event folders because they:

- combine all events into one analysis-ready table
- preserve the original raw telemetry columns
- keep numeric telemetry numeric instead of converting everything to strings
- attach event metadata to each telemetry row
- add canonical helper columns for pack-level analysis

Use `event_manifest.parquet` when you want event-level filtering or summaries.
Use `event_timeseries.parquet` when you want sample-level traces such as SOC, current, voltage, or temperature over time.

### Recommended Columns for Most Analysis
For most notebooks and plots, start with these columns instead of the raw vendor-specific ones:

- `plane_id`
- `registration`
- `flight_id`
- `event_datetime`
- `detail_flight_type`
- `event_type_main`
- `is_charging_event`
- `is_flight_event`
- `source_csv_name`
- `source_csv_kind`
- `source_pack_id`
- `time_ms`
- `time_min`
- `pack_soc`
- `pack_current`
- `pack_voltage`
- `pack_temp_avg`
- `pack_temp_max`
- `motor_power`
- `oat`

These are the easiest columns to use for:

- SOC over time
- charging-event temperature traces
- pack 1 vs pack 2 comparisons
- charging vs flight comparisons
- cumulative battery usage and degradation studies

### CSV File Variants and `source_csv_kind`
Each event can contain multiple CSV files.

Common patterns:

- `csv-<id>.csv`: main merged stream
- `csv-<id>_1.csv`: battery 1 model-rich stream
- `csv-<id>_2.csv`: battery 2 model-rich stream
- `csv-<id>_warns.csv`: warnings/events stream

In parquet, these are labeled with:

- `source_csv_name`: original file name
- `source_csv_kind`:
  - `raw` for the main merged stream
  - `aux` for `_1.csv` or `_2.csv`
  - `warns` for `_warns.csv`
- `source_pack_id`:
  - `1` for `_1.csv`
  - `2` for `_2.csv`
  - `0` when the file is not pack-specific

### Default Column Filtering Rules
By default, the parquet builder keeps almost all telemetry columns but removes the noisiest cell-level diagnostic columns.

Default behavior:

- keeps `bat 1 soh` and `bat 2 soh`
- drops cell-specific SOH columns such as `B1 SOH CELL *` and `B2 SOH CELL *`
- drops cell-specific `FSK` columns
- drops cell-specific `KFL` columns
- excludes `*_warns.csv` unless `--include-warns` is used

If you want warning rows included:

```powershell
python scraping_pipeline/build_event_timeseries_parquet.py --include-warns
```

File: ml_workspace/soh_forecast/output/evtol_transfer_plane_166/evtol_anchor_dataset.csv (part 1 of 2)
file_id,protocol,cycle_id,cycle_index,raw_cycle_number,mission_cycle_index,anchor_order,mission_discharge_index,discharge_events_since_prior_capacity_test,time_start_s,time_end_s,q_discharge_mah,base_capacity_mah,anchor_soh_pct,cumulative_equiv_cycles,adjusted_health_pct,adjusted_health_clipped_pct
VAH01,Baseline,0,0,0,0,0,0,0,0.0,27076.1392860475,3089.33841095902,3089.33841095902,100.0,1.0,100.0,100.0
VAH01,Baseline,51,51,1,50,1,0,0,320643.208182506,345314.402755912,3089.33841095902,3089.33841095902,100.0,30.161463954495062,100.0,100.0
VAH01,Baseline,102,102,2,100,2,50,50,643812.863891724,668178.888433299,2999.8071727292,3089.33841095902,97.10192842868169,59.4493563289097,85.50964214340844,85.50964214340844
VAH01,Baseline,153,153,3,150,3,100,50,975872.016528187,1000264.3030725,2935.71937920916,3089.33841095902,95.02744564321871,88.83444127710611,75.13722821609356,75.13722821609356
VAH01,Baseline,204,204,4,200,4,150,50,1316277.9960243,1340983.87696946,2892.94955858945,3089.33841095902,93.64301263749849,118.35621249368772,68.21506318749243,68.21506318749243
VAH01,Baseline,255,255,0,250,5,200,50,1664557.23554234,1689307.14249275,2820.76277110152,3089.33841095902,91.30637035733076,148.04130759355803,56.53185178665382,56.53185178665382
VAH01,Baseline,306,306,0,300,6,250,50,2022060.0339384,2046789.29051786,2793.46130492736,3089.33841095902,90.42263854998613,177.80893486285427,52.11319274993066,52.11319274993066
VAH01,Baseline,357,357,1,350,7,300,50,2387954.51810416,2412613.75467632,2793.46130492736,3089.33841095902,90.42263854998613,207.68496352046236,52.11319274993066,52.11319274993066
VAH01,Baseline,408,408,2,400,8,350,50,2762951.67359295,2787139.8724764,2762.9883936407,3089.33841095902,89.43624899879416,237.67576859135133,47.18124499397078,47.18124499397078
VAH01,Baseline,459,459,3,450,9,400,50,3150002.26173288,3174656.43867188,2720.41443562438,3089.33841095902,88.05815594607795,267.7012997781813,40.29077973038973,40.29077973038973
VAH01,Baseline,510,510,4,500,10,450,50,3550772.58350833,3574733.78836472,2712.74374667948,3089.33841095902,87.80986042371984,297.7867933749453,39.0493021185992,39.0493021185992
VAH01,Baseline,561,561,0,550,11,500,50,3945118.88773571,3969936.22632436,2663.85147764582,3089.33841095902,86.22724749726862,328.12066296892954,31.136237486343106,31.136237486343106
VAH01,Baseline,612,612,1,600,12,550,50,4357232.37872249,4382046.69931082,2663.85147764582,3089.33841095902,86.22724749726862,358.4937055365738,31.136237486343106,31.136237486343106
VAH01,Baseline,663,663,2,650,13,600,50,4773361.71436407,4798268.55933319,2643.61283855409,3089.33841095902,85.57213509456338,389.0080795025658,27.860675472816894,27.860675472816894
VAH01,Baseline,714,714,3,700,14,650,50,5191466.88420599,5216493.49318938,2620.14809351332,3089.33841095902,84.8125956100727,419.7144583650956,24.062978050363526,24.062978050363526
VAH01,Baseline,765,765,4,750,15,700,50,5628779.03033755,5653718.71331058,2589.81338543495,3089.33841095902,83.8306796124351,450.5114716283804,19.153398062175526,19.153398062175526
VAH01,Baseline,816,816,0,800,16,750,50,6052330.0096258,6077211.75822116,2547.2072153522,3089.33841095902,82.4515438747765,481.649471181927,12.257719373882523,12.257719373882523
VAH01,Baseline,846,846,1,829,17,800,50,6346348.84029435,6370155.11077753,2547.2072153522,3089.33841095902,82.4515438747765,500.0739979993862,12.257719373882523,12.257719373882523
VAH02,Extended cruise (1000 sec),0,0,0,0,0,0,0,0.0,27056.6672851227,3104.82003380251,3104.82003380251,100.0,1.0,100.0,100.0
VAH02,Extended cruise (1000 sec),51,51,1,50,1,0,0,345555.636781075,371153.903451182,3104.82003380251,3104.82003380251,100.0,34.08741453223802,100.0,100.0
VAH02,Extended cruise (1000 sec),102,102,2,100,2,50,50,695903.59932521,721313.001975618,3004.07862045918,3104.82003380251,96.75532197529817,67.32998673974494,83.77660987649087,83.77660987649087
VAH02,Extended cruise (1000 sec),153,153,3,150,3,100,50,1057695.18519889,1083041.22622037,2939.05386021444,3104.82003380251,94.66100541147777,100.70755050755346,73.30502705738887,73.30502705738887
VAH02,Extended cruise (1000 sec),204,204,4,200,4,150,50,1428876.61544707,1454278.4464752,2887.11153344505,3104.82003380251,92.98804768111376,134.2843763565065,64.94023840556878,64.94023840556878
VAH02,Extended cruise (1000 sec),255,255,0,250,5,200,50,1809356.44880371,1834683.09982288,2801.53069079361,3104.82003380251,90.2316611041234,168.0622655313657,51.15830552061702,51.15830552061702
VAH02,Extended cruise (1000 sec),306,306,0,300,6,250,50,2199095.39257086,2223659.69913311,2752.35427148998,3104.82003380251,88.64778768253241,201.925896274287,43.23893841266205,43.23893841266205
VAH02,Extended cruise (1000 sec),357,357,1,350,7,300,50,2599539.81434046,2624900.6869858,2752.35427148998,3104.82003380251,88.64778768253241,235.95082675265638,43.23893841266205,43.23893841266205
VAH02,Extended cruise (1000 sec),408,408,2,400,8,350,50,3012821.96937975,3037774.76035434,2733.95818388414,3104.82003380251,88.05528675154254,270.1249557604758,40.276433757712695,40.276433757712695
VAH02,Extended cruise (1000 sec),459,459,3,450,9,400,50,3445305.15693566,3470737.24796739,2700.6394096472,3104.82003380251,86.98215613932685,304.3237993731526,34.910780696634234,34.910780696634234
VAH02,Extended cruise (1000 sec),510,510,4,500,10,450,50,3882275.38502646,3907990.97409199,2676.19477498506,3104.82003380251,86.1948436897804,338.8853397233961,30.97421844890199,30.97421844890199
VAH02,Extended cruise (1000 sec),561,561,0,550,11,500,50,4333534.22721642,4359083.78188145,2617.41078388039,3104.82003380251,84.30152973068833,373.552731327339,21.50764865344165,21.50764865344165
VAH02,Extended cruise (1000 sec),612,612,1,600,12,550,50,4798358.60370138,4824008.36237686,2617.41078388039,3104.82003380251,84.30152973068833,408.4855290965847,21.50764865344165,21.50764865344165
VAH02,Extended cruise (1000 sec),624,624,2,611,13,600,50,5278983.67463878,5302941.65949479,2584.65834453909,3104.82003380251,83.24663962482967,416.75627209988073,16.233198124148345,16.233198124148345
VAH05,10% power reduction during discharge,0,0,0,0,0,0,0,0.0,27188.1872913695,3033.22348113219,3033.22348113219,100.0,1.0,100.0,100.0
VAH05,10% power reduction during discharge,51,51,1,50,1,0,0,310546.497129338,335212.311702182,3033.22348113219,3033.22348113219,100.0,27.016261123102176,100.0,100.0
VAH05,10% power reduction during discharge,102,102,2,100,2,50,50,623845.087808924,648357.964365816,2955.95686916673,3033.22348113219,97.45265680402093,53.10494857537037,87.26328402010466,87.26328402010466
VAH05,10% power reduction during discharge,153,153,3,150,3,100,50,939761.780761598,964298.661320992,2902.26601893915,3033.22348113219,95.68256467063354,79.32134883507803,78.4128233531677,78.4128233531677
VAH05,10% power reduction during discharge,204,204,4,200,4,150,50,1269318.77842634,1293846.92535031,2855.62459467286,3033.22348113219,94.14487961193552,105.56061853100013,70.72439805967761,70.72439805967761
VAH05,10% power reduction during discharge,255,255,0,250,5,200,50,1607939.03679293,1632431.15571262,2792.29568590114,3033.22348113219,92.05703777747624,131.84495523650597,60.285188887381196,60.285188887381196
VAH05,10% power reduction during discharge,306,306,0,300,6,250,50,1957371.52234335,1981808.50289233,2764.33424058943,3033.22348113219,91.13519850365942,158.1709734011835,55.67599251829712,55.67599251829712
VAH05,10% power reduction during discharge,357,357,1,350,7,300,50,2313219.80346122,2337685.32401317,2764.33424058943,3033.22348113219,91.13519850365942,184.58395137148253,55.67599251829712,55.67599251829712
VAH05,10% power reduction during discharge,408,408,2,400,8,350,50,2681947.31193649,2706317.27684161,2739.54737162181,3033.22348113219,90.31801938310323,211.02273337825923,51.59009691551616,51.59009691551616
VAH05,10% power reduction during discharge,459,459,3,450,9,400,50,3046808.03943119,3071385.41236104,2714.70607721692,3033.22348113219,89.49904595238135,237.5890125806229,47.49522976190676,47.49522976190676
VAH05,10% power reduction during discharge,510,510,4,500,10,450,50,3416166.32146204,3440819.64440094,2690.7509287759,3033.22348113219,88.70928718287325,264.2183608102322,43.54643591436627,43.54643591436627
VAH05,10% power reduction during discharge,561,561,0,550,11,500,50,3789730.40153198,3814473.41811288,2639.01996849857,3033.22348113219,87.00380914608776,290.93533116717185,35.019045730438805,35.019045730438805
VAH05,10% power reduction during discharge,612,612,1,600,12,550,50,4170571.99125685,4195414.13384809,2639.01996849857,3033.22348113219,87.00380914608776,317.71207059227277,35.019045730438805,35.019045730438805
VAH05,10% power reduction during discharge,663,663,2,650,13,600,50,4558898.73079814,4583741.36775961,2628.06341284864,3033.22348113219,86.6425909332497,344.51251246960345,33.212954666248535,33.212954666248535
VAH05,10% power reduction during discharge,714,714,3,700,14,650,50,4955446.12407017,4980427.33304816,2613.23490752916,3033.22348113219,86.15372140511506,371.35351721338674,30.768607025575317,30.768607025575317
VAH05,10% power reduction during discharge,765,765,4,750,15,700,50,5353880.38156715,5379023.53056444,2587.01662481083,3033.22348113219,85.28935111122087,398.3315407418821,26.446755556104335,26.446755556104335
VAH05,10% power reduction during discharge,816,816,0,800,16,750,50,5759185.44895523,5784502.87959604,2556.76015200093,3033.22348113219,84.29184885007503,425.35539476411327,21.459244250375136,21.459244250375136
VAH05,10% power reduction during discharge,867,867,1,850,17,800,50,6172042.8400196,6197338.10465811,2556.76015200093,3033.22348113219,84.29184885007503,452.43794273041266,21.459244250375136,21.459244250375136
VAH05,10% power reduction during discharge,918,918,2,900,18,850,50,6591323.95819367,6616550.76120093,2537.29327116216,3033.22348113219,83.65006030531856,479.56142966411124,18.250301526592807,18.250301526592807
VAH05,10% power reduction during discharge,969,969,3,950,19,900,50,7014887.58668629,7040309.25971678,2521.87370197502,3033.22348113219,83.14170444947558,506.76167344181215,15.708522247377914,15.708522247377914
VAH05,10% power reduction during discharge,1052,1052,0,1030,20,950,50,7694417.54032443,7719867.66697909,2491.70164227786,3033.22348113219,82.14698513898489,549.8943844420796,10.734925694924442,10.734925694924442
VAH05,10% power reduction during discharge,1103,1103,1,1080,21,1030,80,8135527.26033576,8160875.00697973,2466.51540002786,3033.22348113219,81.31663938943268,577.2494849688298,6.583196947163401,6.583196947163401
VAH05,10% power reduction during discharge,1154,1154,2,1130,22,1080,50,8583986.96884918,8609335.47587095,2463.67387247079,3033.22348113219,81.22295926415522,604.674798416909,6.114796320776108,6.114796320776108
VAH05,10% power reduction during discharge,1205,1205,3,1180,23,1130,50,9039717.08117633,9065472.92424666,2437.31156371735,3033.22348113219,80.35384068725433,632.1594938877088,1.7692034362716669,1.7692034362716669
VAH05,10% power reduction during discharge,1256,1256,4,1230,24,1180,50,9495650.28780737,9521435.98182704,2423.67070546799,3033.22348113219,79.90412577721848,659.7936128525143,-0.4793711139075896,0.0
VAH05,10% power reduction during discharge,1307,1307,5,1280,25,1230,50,9954174.51251581,9980029.73448163,2413.25369358846,3033.22348113219,79.56069536583179,687.5458384504398,-2.196523170841047,0.0
VAH05,10% power reduction during discharge,1358,1358,6,1330,26,1280,50,10419213.4101763,10445139.4240873,2390.88751149153,3033.22348113219,78.82332199931078,715.3859895653,-5.8833900034461095,0.0
VAH05,10% power reduction during discharge,1409,1409,7,1380,27,1330,50,10888998.1521594,10914884.3901013,2371.09874192542,3033.22348113219,78.17092135395104,743.3454586022842,-9.145393230244778,0.0
VAH05,10% power reduction during discharge,1460,1460,8,1430,28,1380,50,11363913.7381669,11389796.9721111,2364.03880260209,3033.22348113219,77.93816767235633,771.4275360196109,-10.309161638218356,0.0
VAH05,10% power reduction during discharge,1511,1511,9,1480,29,1430,50,11841415.2889664,11867128.3242925,2339.97037658235,3033.22348113219,77.14467434192899,799.6793909305097,-14.276628290355049,0.0
VAH06,CC charge current reduced to C/2,0,0,0,0,0,0,0,0.0,27003.5072825977,3039.96431553695,3039.96431553695,100.0,1.0,100.0,100.0
VAH06,CC charge current reduced to C/2,51,51,1,50,1,0,0,421456.022698101,446472.463307519,3039.96431553695,3039.96431553695,100.0,30.19690421747926,100.0,100.0
VAH06,CC charge current reduced to C/2,102,102,2,100,2,50,50,840469.896404648,865379.967002971,2956.80175116875,3039.96431553695,97.2643572181698,59.54640846958572,86.32178609084903,86.32178609084903
VAH06,CC charge current reduced to C/2,153,153,3,150,3,100,50,1267570.65221795,1292351.9551721,2892.96855640654,3039.96431553695,95.16455642656298,88.9952201434266,75.82278213281491,75.82278213281491
VAH06,CC charge current reduced to C/2,204,204,4,200,4,150,50,1698959.65364342,1723651.99858697,2853.78429860166,3039.96431553695,93.87558544737703,118.5347381836005,69.37792723688517,69.37792723688517
VAH06,CC charge current reduced to C/2,255,255,0,250,5,200,50,2147054.18844434,2171468.50752675,2772.10097600113,3039.96431553695,91.1886025054045,148.15300229406733,55.94301252702252,55.94301252702252
VAH06,CC charge current reduced to C/2,307,307,0,300,6,250,50,2606580.41164927,2631292.20622691,2750.17935225754,3039.96431553695,90.46748799654165,178.76503090733505,52.33743998270825,52.33743998270825
VAH06,CC charge current reduced to C/2,358,358,1,350,7,300,50,3066308.25760262,3090663.10214303,2750.17935225754,3039.96431553695,90.46748799654165,208.65768413916547,52.33743998270825,52.33743998270825
VAH06,CC charge current reduced to C/2,409,409,2,400,8,350,50,3529985.3045863,3554850.66155048,2709.80485069644,3039.96431553695,89.13936380262432,238.66735714521468,45.69681901312158,45.69681901312158
VAH06,CC charge current reduced to C/2,460,460,3,450,9,400,50,3997657.33833704,4022529.99130208,2688.16218576568,3039.96431553695,88.42742567821455,268.8384787314446,42.137128391072736,42.137128391072736
VAH06,CC charge current reduced to C/2,511,511,4,500,10,450,50,4475451.02037387,4499162.02000119,2666.11996548355,3039.96431553695,87.70234413138603,299.06104133805746,38.51172065693014,38.51172065693014
VAH06,CC charge current reduced to C/2,562,562,0,550,11,500,50,4960108.34081845,4984019.97531263,2596.27981895274,3039.96431553695,85.40494392264463,329.35816334010184,27.02471961322317,27.02471961322317
VAH06,CC charge current reduced to C/2,613,613,1,600,12,550,50,5446394.83154208,5470664.73807363,2596.27981895274,3039.96431553695,85.40494392264463,359.861686839738,27.02471961322317,27.02471961322317
VAH06,CC charge current reduced to C/2,664,664,2,650,13,600,50,5937867.40061994,5962525.3835594,2584.49859940062,3039.96431553695,85.01739925667908,390.4880278731014,25.086996283395422,25.086996283395422
VAH06,CC charge current reduced to C/2,715,715,3,700,14,650,50,6439128.07837475,6463826.259319,2569.12592088661,3039.96431553695,84.51171310650152,421.1990458227979,22.558565532507586,22.558565532507586
VAH06,CC charge current reduced to C/2,766,766,4,750,15,700,50,6945656.70242143,6970759.94496997,2550.52817555254,3039.96431553695,83.89993798667466,452.05687070215,19.49968993337329,19.49968993337329
VAH06,CC charge current reduced to C/2,12193,12193,0,764,16,750,50,7459805.24871818,7485130.86735985,2518.98078692628,3039.96431553695,82.86218275826542,9322.01093238795,14.310913791327096,14.310913791327096
VAH06,CC charge current reduced to C/2,12244,12244,1,814,17,764,14,7981680.61115402,8006944.13378921,2518.98078692628,3039.96431553695,82.86218275826542,9353.106818572032,14.310913791327096,14.310913791327096
VAH06,CC charge current reduced to C/2,12295,12295,2,864,18,814,50,8510660.32565208,8534342.80247525,2498.77482162202,3039.96431553695,82.19750504474788,9384.357317270922,10.987525223739425,10.987525223739425
VAH06,CC charge current reduced to C/2,12346,12346,3,914,19,864,50,9049155.88184562,9074404.48905075,2455.23306709587,3039.96431553695,80.76519367505145,9415.721193160767,3.825968375257247,3.825968375257247
VAH07,CV charge voltage reduced to 4.0V,0,0,0,0,0,0,0,0.0,27196.7392917757,3033.79227558145,3033.79227558145,100.0,1.0,100.0,100.0
VAH07,CV charge voltage reduced to 4.0V,51,51,1,50,1,0,0,344149.314634384,371453.447482427,3033.79227558145,3033.79227558145,100.0,32.43339622750403,100.0,100.0
VAH07,CV charge voltage reduced to 4.0V,102,102,2,100,2,50,50,689440.028651008,716411.603464361,2956.96761692711,3033.79227558145,97.46770208123047,63.91254862731385,87.33851040615235,87.33851040615235
VAH07,CV charge voltage reduced to 4.0V,153,153,3,150,3,100,50,1040009.09321821,1066825.34428729,2913.87364371916,3033.79227558145,96.04723656172844,95.4247393244773,80.2361828086422,80.2361828086422
VAH07,CV charge voltage reduced to 4.0V,204,204,4,200,4,150,50,1382344.34590001,1408984.58107576,2878.17492873627,3033.79227558145,94.87053388270115,127.0899447587315,74.35266941350577,74.35266941350577
VAH07,CV charge voltage reduced to 4.0V,255,255,0,250,5,200,50,1725509.68080842,1752014.40796802,2812.74830223054,3033.79227558145,92.71393842188667,158.8318115748387,63.56969210943333,63.56969210943333
VAH09,Thermal chamber temperature 20C,0,0,0,0,0,0,0,0.0,27499.0033061325,3036.05750789363,3036.05750789363,100.0,1.0,100.0,100.0
VAH09,Thermal chamber temperature 20C,51,51,1,50,1,0,0,335248.283705934,360545.456344634,2939.75467688281,3036.05750789363,96.8280300764911,30.445829931168895,84.14015038245552,84.14015038245552
VAH09,Thermal chamber temperature 20C,103,103,0,100,2,50,50,673528.267156219,698673.372420802,2879.81098139469,3036.05750789363,94.85363745275887,59.99341228729907,74.26818726379437,74.26818726379437
VAH09,Thermal chamber temperature 20C,155,155,0,150,3,100,50,1034769.52940838,1059026.29256051,2829.69181148537,3036.05750789363,93.20283967376385,90.02425091154434,66.01419836881924,66.01419836881924
VAH09,Thermal chamber temperature 20C,167,167,1,161,4,150,50,1131971.92011373,1156928.36936882,2809.06553706807,3036.05750789363,92.52346273957626,97.28045433015734,62.6173136978813,62.6173136978813
VAH09,Thermal chamber temperature 20C,179,179,2,172,5,161,11,1230306.05454136,1255176.73513557,2790.8020521315,3036.05750789363,91.92191007171388,104.53804692653885,59.609550358569415,59.609550358569415
VAH09,Thermal chamber temperature 20C,191,191,3,183,6,172,11,1328919.0588275,1353803.34342313,2776.15295702399,3036.05750789363,91.43940619721799,111.7980542461611,57.197030986089956,57.197030986089956
VAH09,Thermal chamber temperature 20C,203,203,4,194,7,183,11,1427954.5291577,1452797.68574904,2761.74680342194,3036.05750789363,90.9649041970222,119.06078861079109,54.824520985110965,54.824520985110965
VAH09,Thermal chamber temperature 20C,215,215,5,205,8,194,11,1527279.28151808,1552011.75009787,2747.31326074615,3036.05750789363,90.48950007051064,126.326816980662,52.44750035255322,52.44750035255322
VAH09,Thermal chamber temperature 20C,227,227,6,216,9,205,11,1626753.67789406,1651492.11247448,2734.60383708278,3036.05750789363,90.07088403210143,133.59602910423646,50.35442016050716,50.35442016050716
VAH09,Thermal chamber temperature 20C,239,239,7,227,10,216,11,1726923.07034254,1751649.15092167,2722.12179757032,3036.05750789363,89.65975744836553,140.86740473996502,48.298787241827625,48.298787241827625
VAH09,Thermal chamber temperature 20C,263,263,8,250,11,227,11,1909690.27140664,1934405.74998467,2703.32008262834,3036.05750789363,89.04047685525765,155.11653481525858,45.20238427628826,45.20238427628826
VAH09,Thermal chamber temperature 20C,314,314,0,300,12,250,23,2282529.07503358,2307252.67561245,2681.20726196867,3036.05750789363,88.31213687480019,185.15438118083983,41.56068437400094,41.56068437400094
VAH09,Thermal chamber temperature 20C,365,365,1,350,13,300,50,2662689.84868743,2687323.3332569,2648.58645040477,3036.05750789363,87.23769044290331,215.3099231715859,36.18845221451657,36.18845221451657
VAH09,Thermal chamber temperature 20C,416,416,2,400,14,350,50,3050124.62810051,3074826.5210452,2621.80900224279,3036.05750789363,86.35570951558691,245.57376738190354,31.778547577934546,31.778547577934546
VAH09,Thermal chamber temperature 20C,467,467,3,450,15,400,50,3443962.9650496,3468752.98000479,2598.04815799879,3036.05750789363,85.57308783657645,275.9469504192398,27.865439182882245,27.865439182882245
VAH09,Thermal chamber temperature 20C,518,518,4,500,16,450,50,3844201.66676167,3868954.91971249,2573.98957690921,3036.05750789363,84.78065946435265,306.42742689406134,23.90329732176326,23.90329732176326
VAH09,Thermal chamber temperature 20C,569,569,0,550,17,500,50,4250213.33821765,4275057.65680912,2555.63569314421,3036.05750789363,84.17612928937143,337.01811399490623,20.880646446857156,20.880646446857156
VAH09,Thermal chamber temperature 20C,620,620,1,600,18,550,50,4661373.48110499,4686233.25169807,2533.0925820911,3036.05750789363,83.43361663951224,367.72130347726863,17.168083197561188,17.168083197561188
VAH09,Thermal chamber temperature 20C,671,671,2,650,19,600,50,5078190.0149763,5103124.63594874,2512.33224618444,3036.05750789363,82.7498240613847,398.53759198312866,13.749120306923501,13.749120306923501
VAH09,Thermal chamber temperature 20C,12256,12256,1,707,20,650,50,5924920.95469376,5949953.58730486,2435.39989030401,3036.05750789363,80.21586824268205,9178.024226162877,1.0793412134102454,1.0793412134102454
VAH09,Thermal chamber temperature 20C,12307,12307,2,757,21,707,57,6371358.71824577,6396499.02324272,2414.03832835771,3036.05750789363,79.5122728104229,9209.551948019971,-2.4386359478855013,0.0
VAH10,Thermal chamber temperature 30C,0,0,0,0,0,0,0,0.0,27084.1132864263,3085.54471803226,3085.54471803226,100.0,1.0,100.0,100.0
VAH10,Thermal chamber temperature 30C,51,51,1,50,1,0,0,325357.686674265,350374.555283727,2992.60132726345,3085.54471803226,96.98778014054896,29.522857253980522,84.93890070274482,84.93890070274482
VAH10,Thermal chamber temperature 30C,102,102,2,100,2,50,50,656998.801267125,681851.351859447,2930.52378500886,3085.54471803226,94.97589737988757,58.15229553722914,74.87948689943785,74.87948689943785
VAH10,Thermal chamber temperature 30C,153,153,3,150,3,100,50,997816.704817196,1022584.27140066,2879.19147088622,3085.54471803226,93.31225874186528,86.89336861333295,66.56129370932639,66.56129370932639
VAH10,Thermal chamber temperature 30C,204,204,4,200,4,150,50,1348063.81781346,1372760.88875757,2835.67996477557,3085.54471803226,91.9020861439326,115.73953895420232,59.510430719663034,59.510430719663034
VAH10,Thermal chamber temperature 30C,256,256,0,250,5,200,50,1709479.40719692,1734169.07039967,2797.78375563861,3085.54471803226,90.67390076339055,144.8312339794427,53.36950381695274,53.36950381695274
VAH10,Thermal chamber temperature 30C,307,307,1,300,6,250,50,2077699.00527364,2102394.36984957,2763.99104901377,3085.54471803226,89.57870656875284,173.87157701943403,47.89353284376418,47.89353284376418
VAH10,Thermal chamber temperature 30C,358,358,2,350,7,300,50,2452437.70236193,2477072.76693156,2735.75276478806,3085.54471803226,88.6635266959517,203.00593930732387,43.31763347975851,43.31763347975851
VAH10,Thermal chamber temperature 30C,409,409,3,400,8,350,50,2830142.23560267,2854781.91253994,2712.57427071449,3085.54471803226,87.91233051531907,232.24005466877784,39.56165257659535,39.56165257659535
VAH10,Thermal chamber temperature 30C,460,460,4,450,9,400,50,3215748.61357044,3240427.80851242,2676.37799843969,3085.54471803226,86.73923870876494,261.5464148648907,33.69619354382472,33.69619354382472
VAH10,Thermal chamber temperature 30C,511,511,5,500,10,450,50,3608616.79040388,3633369.22735459,2647.86223711645,3085.54471803226,85.81506602844075,290.9262825481216,29.075330142203768,29.075330142203768
VAH10,Thermal chamber temperature 30C,562,562,0,550,11,500,50,4011826.61956759,4036655.1241574,2629.48515816086,3085.54471803226,85.21947981482367,320.3766117991281,26.097399074118357,26.097399074118357
VAH10,Thermal chamber temperature 30C,613,613,1,600,12,550,50,4417820.96991609,4442644.84450543,2604.26657539778,3085.54471803226,84.40216601555511,349.91878364104844,22.01083007777555,22.01083007777555
VAH10,Thermal chamber temperature 30C,664,664,2,650,13,600,50,4854524.00003934,4879276.69899009,2586.0783608277,3085.54471803226,83.812700743385,379.5403774624542,19.06350371692497,19.06350371692497
VAH10,Thermal chamber temperature 30C,715,715,3,700,14,650,50,5271520.76374913,5296284.67070121,2568.12783265912,3085.54471803226,83.23093869457476,409.23706880335936,16.154693472873802,16.154693472873802
VAH10,Thermal chamber temperature 30C,785,785,0,768,15,700,50,5849720.60339394,5874602.2239893,2522.49544124523,3085.54471803226,81.75202992533187,450.0104114785967,8.760149626659341,8.760149626659341
VAH10,Thermal chamber temperature 30C,836,836,1,818,16,768,68,6282723.02855961,6307600.1871545,2511.86917287441,3085.54471803226,81.407641192,479.9220424615841,7.038205959999999,7.038205959999999
VAH10,Thermal chamber temperature 30C,887,887,2,868,17,818,50,6718607.381367,6743425.88832559,2494.30350213916,3085.54471803226,80.83835206024331,509.91376171953925,4.191760301216547,4.191760301216547
VAH10,Thermal chamber temperature 30C,938,938,3,918,18,868,50,7159469.33592174,7184341.15088668,2479.48774649971,3085.54471803226,80.35818544483614,539.9788469373348,1.7909272241806917,1.7909272241806917
VAH10,Thermal chamber temperature 30C,989,989,4,968,19,918,50,7604008.18033452,7628908.51304024,2465.8688581109,3085.54471803226,79.91680832561244,570.1212036323325,-0.41595837193781904,0.0
VAH10,Thermal chamber temperature 30C,1040,1040,5,1018,20,968,50,8052234.09302275,8077131.70573056,2451.09938354423,3085.54471803226,79.43814164221111,600.3388429549702,-2.8092917889444635,0.0
VAH10,Thermal chamber temperature 30C,1091,1091,6,1068,21,1018,50,8507728.41007895,8532652.48076625,2435.95215902599,3085.54471803226,78.94723238947147,630.6116668809291,-5.263838052642669,0.0
VAH10,Thermal chamber temperature 30C,1142,1142,7,1118,22,1068,50,8971800.57648855,8996953.12099891,2409.35891621841,3085.54471803226,78.08536697387186,660.9332774662339,-9.573165130640717,0.0
VAH10,Thermal chamber temperature 30C,1202,1202,0,1175,23,1118,50,9514126.38488778,9539219.36750519,2384.7054707836,3085.54471803226,77.28636881673182,695.9902788500889,-13.568155916340885,0.0
VAH10,Thermal chamber temperature 30C,1253,1253,1,1225,24,1175,57,9995380.04108645,10020569.5017139,2361.87045516631,3085.54471803226,76.54630449409082,726.6215011691311,-17.268477529545905,0.0
VAH10,Thermal chamber temperature 30C,1304,1304,2,1275,25,1225,50,10481965.4133142,10507324.0983372,2343.4893457041,3085.54471803226,75.95058765502547,757.3296458272301,-20.247061724872637,0.0
VAH10,Thermal chamber temperature 30C,1355,1355,3,1325,26,1275,50,10972921.5318406,10998204.2348545,2333.15588883348,3085.54471803226,75.61568870476134,788.1261273329999,-21.921556476193302,0.0
VAH10,Thermal chamber temperature 30C,1406,1406,4,1375,27,1325,50,11467524.8807629,11492804.9551744,2321.90094201513,3085.54471803226,75.25092501319743,819.0183645127257,-23.745374934012844,0.0
VAH10,Thermal chamber temperature 30C,1431,1431,5,1399,28,1375,50,11744746.4459553,11769463.698803,2313.12283507147,3085.54471803226,74.96643369170208,834.2616764282492,-25.167831541489605,0.0
VAH11,20% power reduction during discharge,0,0,0,0,0,0,0,0.0,27311.5652972297,3049.50756683574,3049.50756683574,100.0,1.0,100.0,100.0
VAH11,20% power reduction during discharge,51,51,1,50,1,0,0,289966.248982651,314187.37150911,3049.50756683574,3049.50756683574,100.0,23.788050767258163,100.0,100.0
VAH11,20% power reduction during discharge,102,102,2,100,2,50,50,580615.015299677,604740.597816169,2981.82881423239,3049.50756683574,97.78066618560402,46.61613489344286,88.9033309280201,88.9033309280201
VAH11,20% power reduction during discharge,153,153,3,150,3,100,50,880122.186540704,904124.60704435,2933.76361644702,3049.50756683574,96.20450358453056,69.47074351765907,81.02251792265278,81.02251792265278
VAH11,20% power reduction during discharge,204,204,4,200,4,150,50,1182092.6820282,1206096.92288972,2894.66985870584,3049.50756683574,94.92253405717683,92.39812423670745,74.61267028588416,74.61267028588416
VAH11,20% power reduction during discharge,255,255,0,250,5,200,50,1488815.14459229,1512766.19344747,2826.2866079981,3049.50756683574,92.680098214373,115.35862986467527,63.40049107186502,63.40049107186502
VAH11,20% power reduction during discharge,307,307,0,300,6,250,50,1799875.12013208,1823833.58063114,2803.73464590662,3049.50756683574,91.94057022182957,139.31025339088856,59.70285110914788,59.70285110914788
VAH11,20% power reduction during discharge,358,358,1,350,7,300,50,2115350.65703874,2139452.12955272,2803.73464590662,3049.50756683574,91.94057022182957,162.40497066794867,59.70285110914788,59.70285110914788
VAH11,20% power reduction during discharge,409,409,2,400,8,350,50,2436898.99457884,2460886.33708091,2767.04086954949,3049.50756683574,90.73730131519739,185.50098692031793,53.686506575986925,53.686506575986925
VAH11,20% power reduction during discharge,460,460,3,450,9,400,50,2763898.72370584,2787831.99655891,2744.39428912405,3049.50756683574,89.99467058124782,208.62173039634126,49.973352906239086,49.973352906239086
VAH11,20% power reduction during discharge,511,511,4,500,10,450,50,3096571.71736347,3120601.28422801,2722.90066262341,3049.50756683574,89.28984771953765,231.75623738425068,46.449238597688236,46.449238597688236
VAH11,20% power reduction during discharge,562,562,0,550,11,500,50,3432100.30345671,3456182.97996873,2686.79858417834,3049.50756683574,88.10598187714099,254.95956933295244,40.529909385704954,40.529909385704954
VAH11,20% power reduction during discharge,613,613,1,600,12,550,50,3771747.09488463,3795851.81139894,2686.79858417834,3049.50756683574,88.10598187714099,278.20950130863207,40.529909385704954,40.529909385704954
VAH11,20% power reduction during discharge,664,664,2,650,13,600,50,4116267.74882092,4140422.9413405,2664.04377751108,3049.50756683574,87.35980216882594,301.4764811703582,36.79901084412968,36.79901084412968
VAH11,20% power reduction during discharge,715,715,3,700,14,650,50,4464962.65560011,4489125.90848059,2646.17344555187,3049.50756683574,86.77379503267206,324.7654092685896,33.868975163360275,33.868975163360275
VAH11,20% power reduction during discharge,766,766,4,750,15,700,50,4816743.49353557,4840797.07240297,2631.57526601821,3049.50756683574,86.29508890672507,348.100327261783,31.475444533625353,31.475444533625353
VAH11,20% power reduction during discharge,868,868,0,850,16,750,50,5541372.4329523,5565630.00148256,2541.14896156174,3049.50756683574,83.3298132851827,394.5148063269488,16.649066425913475,16.649066425913475
VAH11,20% power reduction during discharge,919,919,1,900,17,850,100,5919298.31037303,5943613.70290933,2526.1406381636,3049.50756683574,82.83765764794606,418.0676991348638,14.188288239730298,14.188288239730298
VAH11,20% power reduction during discharge,970,970,2,950,18,900,50,6300019.25302939,6324316.42392584,2515.98720820004,3049.50756683574,82.50470454843644,441.66987704298543,12.52352274218218,12.52352274218218
VAH11,20% power reduction during discharge,1021,1021,3,1000,19,950,50,6683971.53079998,6708305.50370081,2500.47768284694,3049.50756683574,81.99611340664781,465.30631527320844,9.98056703323904,9.98056703323904
VAH11,20% power reduction during discharge,1072,1072,4,1050,20,1000,50,7072861.24315915,7097441.67808936,2487.13549803442,3049.50756683574,81.5585940852459,488.98706425487,7.792970426229502,7.792970426229502
VAH11,20% power reduction during discharge,1123,1123,5,1100,21,1050,50,7465757.29859946,7490280.2835976,2475.68091157054,3049.50756683574,81.18297322801466,512.7029547710122,5.9148661400733005,5.9148661400733005
VAH11,20% power reduction during discharge,1174,1174,6,1150,22,1100,50,7862034.04154093,7886454.07461885,2468.53047194404,3049.50756683574,80.94849472714904,536.4689342405059,4.742473635745199,4.742473635745199
VAH11,20% power reduction during discharge,1225,1225,7,1200,23,1150,50,8259608.65947665,8284198.55242304,2454.74445335044,3049.50756683574,80.49642112865968,560.2474766280332,2.4821056432983823,2.4821056432983823
VAH11,20% power reduction during discharge,1276,1276,8,1250,24,1200,50,8660411.26691128,8684939.88390503,2443.91521692113,3049.50756683574,80.14130686211116,584.0776729966457,0.7065343105558242,0.7065343105558242
VAH11,20% power reduction during discharge,1327,1327,9,1300,25,1250,50,9063535.88454658,9088179.61545119,2435.78120541105,3049.50756683574,79.87457489533267,607.9881913426748,-0.6271255233366446,0.0
VAH11,20% power reduction during discharge,1378,1378,0,1350,26,1300,50,9469500.7559629,9494269.61854649,2416.38642628465,3049.50756683574,79.23857781379321,631.9850976185727,-3.8071109310339324,0.0
VAH11,20% power reduction during discharge,1429,1429,1,1400,27,1350,50,9879019.80467906,9903599.50124292,2416.38642628465,3049.50756683574,79.23857781379321,656.0396397012171,-3.8071109310339324,0.0
VAH11,20% power reduction during discharge,1480,1480,2,1450,28,1400,50,10291435.1020022,10316425.8069813,2402.84990365067,3049.50756683574,78.79468573163564,680.1201408891396,-6.026571341821807,0.0
VAH11,20% power reduction during discharge,1531,1531,3,1500,29,1450,50,10707181.4855629,10731874.0765065,2397.09613434566,3049.50756683574,78.60600709487528,704.2393938639743,-6.969964525623595,0.0
VAH11,20% power reduction during discharge,1582,1582,4,1550,30,1500,50,11124376.7232964,11149138.5362482,2383.83189898681,3049.50756683574,78.17104390596234,728.3641095454067,-9.144780470188323,0.0
VAH11,20% power reduction during discharge,1633,1633,5,1600,31,1550,50,11544847.117989,11569574.4828288,2374.1447289777,3049.50756683574,77.85338048664636,752.6086357011602,-10.733097566768208,0.0
VAH11,20% power reduction during discharge,1684,1684,6,1650,32,1600,50,11968326.3218524,11993322.388484,2360.05503072918,3049.50756683574,77.39134857035438,776.9166663768461,-13.043257148228093,0.0
VAH11,20% power reduction during discharge,1735,1735,7,1700,33,1650,50,12395698.3166994,12420580.4454193,2347.75174071646,3049.50756683574,76.98789687387323,801.3164628082826,-15.060515630633873,0.0
VAH11,20% power reduction during discharge,1786,1786,8,1750,34,1700,50,12824142.7867154,12848762.3956388,2340.26348256532,3049.50756683574,76.74234056725582,825.6856711469695,-16.288297163720884,0.0
VAH11,20% power reduction during discharge,1837,1837,9,1800,35,1750,50,13254802.0390153,13279647.0637639,2327.33865067951,3049.50756683574,76.31850715800735,850.1651836970354,-18.40746420996325,0.0
VAH11,20% power reduction during discharge,1888,1888,0,1850,36,1800,50,13688781.0151767,13713730.4617791,2299.55090969312,3049.50756683574,75.40728656329267,874.720491156505,-22.96356718353664,0.0
VAH11,20% power reduction during discharge,1949,1949,0,1909,37,1850,50,14199953.765233,14224987.6178442,2291.28503994756,3049.50756683574,75.13623067756693,903.5841314879837,-24.31884661216536,0.0
VAH11,20% power reduction during discharge,2000,2000,1,1959,38,1909,59,14639398.2730706,14664357.7416741,2291.28503994756,3049.50756683574,75.13623067756693,928.37044415465,-24.31884661216536,0.0
VAH11,20% power reduction during discharge,2051,2051,2,2009,39,1959,50,15082017.9367877,15107260.5697969,2266.30904567929,3049.50756683574,74.31721338638553,953.366066242492,-28.41393306807234,0.0
VAH11,20% power reduction during discharge,2102,2102,3,2059,40,2009,50,15526893.4298209,15551912.5728034,2259.94131724402,3049.50756683574,74.10840169152301,978.3699671654048,-29.457991542384935,0.0
VAH11,20% power reduction during discharge,2153,2153,4,2109,41,2059,50,15973238.9128172,15998221.6054591,2245.39097927484,3049.50756683574,73.63126439475356,1003.324559799444,-31.843678026232215,0.0
VAH11,20% power reduction during discharge,2204,2204,5,2159,42,2109,50,16422068.2630378,16447189.0375727,2236.94499103384,3049.50756683574,73.35430203096563,1028.4394476638543,-33.228489845171865,0.0
VAH11,20% power reduction during discharge,2249,2249,6,2203,43,2159,50,16893487.2377547,16918445.8044153,2208.0856585745,3049.50756683574,72.40794161615004,1050.6899441721414,-37.9602919192498,0.0
VAH12,Short cruise length (400 sec),0,0,0,0,0,0,0,0.0,27306.4792969881,3060.7959863102,3060.7959863102,100.0,1.0,100.0,100.0
VAH12,Short cruise length (400 sec),51,51,1,50,1,0,0,278050.233739714,302022.232240188,3060.7959863102,3060.7959863102,100.0,21.785900603491537,100.0,100.0
VAH12,Short cruise length (400 sec),102,102,2,100,2,50,50,557379.922876067,581233.88936423,2991.9422591534,3060.7959863102,97.75046336100945,42.62157402243577,88.75231680504726,88.75231680504726
VAH12,Short cruise length (400 sec),153,153,3,150,3,100,50,846256.989008289,869984.605483271,2940.27137683124,3060.7959863102,96.06231156803584,63.49923802996477,80.31155784017919,80.31155784017919
VAH12,Short cruise length (400 sec),204,204,4,200,4,150,50,1138088.57278251,1161738.35960178,2898.00466578275,3060.7959863102,94.68140571094726,84.44969870383332,73.4070285547363,73.4070285547363
VAH12,Short cruise length (400 sec),255,255,0,250,5,200,50,1432298.25985496,1455907.81066944,2826.21996064342,3060.7959863102,92.33611038710352,105.4504970629172,61.680551935517585,61.680551935517585
VAH12,Short cruise length (400 sec),307,307,0,300,6,250,50,1730349.45803275,1753967.96849635,2802.97303475751,3060.7959863102,91.57660449419576,127.45695131048622,57.883022470978815,57.883022470978815
VAH12,Short cruise length (400 sec),358,358,1,350,7,300,50,2030853.19137772,2054472.77984144,2802.97303475751,3060.7959863102,91.57660449419576,148.62001967296237,57.883022470978815,57.883022470978815
VAH12,Short cruise length (400 sec),409,409,2,400,8,350,50,2335594.06316467,2359118.41761845,2773.36925114509,3060.7959863102,90.60941217739887,169.80342877206263,53.04706088699434,53.04706088699434
VAH12,Short cruise length (400 sec),460,460,3,450,9,400,50,2646973.39776728,2670481.16456962,2753.51751537714,3060.7959863102,89.96083135539246,191.01942752058602,49.80415677696229,49.80415677696229
VAH12,Short cruise length (400 sec),511,511,4,500,10,450,50,2963222.165467,2986586.13225219,2728.31796499862,3060.7959863102,89.13753079922247,212.26550274751062,45.687653996112374,45.687653996112374
VAH12,Short cruise length (400 sec),562,562,0,550,11,500,50,3278463.91543423,3301888.81387764,2685.18193095832,3060.7959863102,87.72822308210473,233.6144320550718,38.64111541052367,38.64111541052367
VAH12,Short cruise length (400 sec),613,613,1,600,12,550,50,3597555.10071803,3620977.35516116,2685.18193095832,3060.7959863102,87.72822308210473,254.98928806109626,38.64111541052367,38.64111541052367
VAH12,Short cruise length (400 sec),664,664,2,650,13,600,50,3918476.52819274,3941263.49456961,2668.57754547218,3060.7959863102,87.1857372202438,276.41142643142916,35.92868610121897,35.92868610121897
VAH12,Short cruise length (400 sec),715,715,3,700,14,650,50,4242817.09111834,4265093.80777393,2637.69546659027,3060.7959863102,86.176781412015,297.85215406065333,30.883907060075018,30.883907060075018
VAH12,Short cruise length (400 sec),766,766,4,750,15,700,50,4570192.85614449,4593425.226914,2619.08032132786,3060.7959863102,85.56860153509186,319.31696415248825,27.84300767545929,27.84300767545929
VAH12,Short cruise length (400 sec),817,817,0,800,16,750,50,4903570.86800153,4927007.65644617,2618.5944981682,3060.7959863102,85.55272909008629,340.8072153518611,27.763645450431444,27.763645450431444
VAH12,Short cruise length (400 sec),870,870,0,852,17,800,50,5269295.68888641,5291934.88524786,2535.40216587353,3060.7959863102,82.8347324425881,363.2124570328673,14.173662212940528,14.173662212940528
VAH12,Short cruise length (400 sec),921,921,1,902,18,852,52,5618039.23126319,5641231.93968238,2530.54559408722,3060.7959863102,82.67606222059253,384.9001528263973,13.380311102962636,13.380311102962636
VAH12,Short cruise length (400 sec),972,972,2,952,19,902,50,5970556.95003365,5993931.64254016,2518.98898387107,3060.7959863102,82.29849343561509,406.6296355989479,11.49246717807543,11.49246717807543
