Repository: snehshah102/CapstoneEPlane

# Capstone (Plane)

## Goal
Create a reliable training label for battery SOH when the raw `bat 1 soh` / `bat 2 soh` fields are noisy or inconsistent.  
This repo uses two complementary label-generation approaches and then layers them for confidence.

## Data Files and Column Scope
Key raw files per flight:

- `csv-<id>.csv`: merged flight and powertrain stream
- `csv-<id>_1.csv`: battery 1 model-rich stream
- `csv-<id>_2.csv`: battery 2 model-rich stream
- `csv-<id>_warns.csv`: warnings/events

Primary columns from `csv-<id>.csv` (for segmentation + context):

- Time: `time(ms)`, `time(min)`, `TIMESTAMP`

File: ml_workspace/soh_forecast/output/evtol_transfer_plane_166/evtol_interval_dataset.csv (part 1 of 5)
file_id,protocol,current_soh_pct,latent_soh_filter_pct,target_next_soh_pct,target_delta_soh_pct,duration_h,dod_frac,temp_mean_c,temp_max_c,temp_span_c,cumulative_equiv_cycles,gap_h,current_abs_mean_a,p95_abs_current_a,current_span_a,avg_cell_temp_mean_c,avg_cell_temp_max_c,avg_cell_temp_span_c,soc_span_pct,event_duration_s,delta_days,event_efc,event_ah,cumulative_efc,cumulative_ah,cumulative_flight_count,time_since_prev_event_days,capacity_test_start_cycle_id,capacity_test_end_cycle_id,capacity_test_start_cycle_index,capacity_test_end_cycle_index,interval_cycle_count,split
VAH01,Baseline,100.0,100.0,100.0,0.0,81.12696354686402,28.16146395449506,30.91966928566741,45.540569,25.168314,1.0,81.54640802679403,3.676758079559727,16.4039063,17.962842000000002,30.91966928566741,45.540569,23.751834359999997,2816.146395449506,292057.06876871054,3.3977670011164176,28.16146395449506,87.00029230345949,1.0,3.0893384109590203,0,3.3977670011164176,0,51,0,51,50,train
VAH01,Baseline,100.0,100.0,97.10192842868169,-2.898071571318312,82.49679471619619,28.31687309012783,30.91170159546886,46.66338,26.472986999999996,30.161463954495062,82.91623920439224,3.709823193227949,16.489805199999996,18.099176,30.91170159546886,46.66338,24.694203560000002,2831.6873090127833,296988.4609783063,3.45484330018301,28.31687309012783,87.48040371558376,30.161463954495062,93.1789691253775,50,3.45484330018301,51,102,51,102,50,train
VAH01,Baseline,97.10192842868169,97.10192842868169,95.02744564321871,-2.0744827854629695,85.05086887149463,28.434810491764242,31.475868998567098,47.865257,27.382303,59.4493563289097,85.47031335969109,3.575451474160874,16.495322249999997,18.2495,31.475868998567098,47.865257,25.34290156,2843.481049176424,306183.1279373807,3.5612630566537957,28.434810491764242,87.84475226054782,59.4493563289097,183.65918001369056,100,3.5612630566537957,102,153,102,153,50,train
VAH01,Baseline,95.02744564321871,95.02744564321871,93.64301263749849,-1.3844330057202334,87.36213688203053,28.585341090206644,31.74175064642918,48.655972,28.022782,88.83444127710611,87.78158137550002,3.5457360694016633,16.57001049999999,18.509563,31.74175064642918,48.655972,26.454640799999996,2858.5341090206643,314503.6927753099,3.657565890645834,28.585341090206644,88.30979222034058,88.83444127710611,274.4396516534475,150,3.657565890645834,153,204,153,204,50,train
VAH01,Baseline,93.64301263749849,93.64301263749849,91.30637035733076,-2.33664228016773,89.46204399802497,28.772031396296985,31.63651216446445,49.383419,29.248377000000005,118.35621249368772,89.88148849246667,3.630242199563836,16.701835149999997,18.720171999999998,31.63651216446445,49.383419,27.9332696,2877.2031396296984,322063.35839288984,3.7450620205194447,28.772031396296985,88.88654175389917,118.35621249368772,365.64239343237756,200,3.7450620205194447,204,255,204,255,50,train
VAH01,Baseline,91.30637035733076,91.30637035733076,90.42263854998613,-0.8837318073446274,92.0202475896697,28.86340088379638,32.24590413660857,50.601116,30.371187,148.04130759355803,92.43135873490279,3.4822546126262477,16.67919719999999,18.851188999999998,32.24590413660857,50.601116,28.561093219999997,2886.3400883796385,331272.8913228109,3.8513066139542826,28.86340088379638,89.16881302122069,148.04130759355803,457.3496979573782,250,3.8513066139542826,255,306,255,306,50,train
VAH01,Baseline,90.42263854998613,90.42263854998613,90.42263854998613,0.0,94.34867428577479,28.971802272108192,31.817944713922927,51.447174,30.236765,177.80893486285427,94.76811877397225,3.306637743613487,17.488345599999995,18.987328,31.817944713922927,51.447174,29.08311954,2897.18022721082,339655.22742878925,3.9486716155821773,28.971802272108192,89.50370159393366,177.80893486285427,549.3119722835263,300,3.9486716155821773,306,357,306,357,50,train
VAH01,Baseline,90.42263854998613,90.42263854998613,89.43624899879416,-0.9863895511919707,96.89664409933857,29.096442580901112,29.310858286507337,52.380215,30.96422,207.68496352046236,97.3160885879528,3.0189532540516706,15.4207918,19.23084,29.310858286507337,52.380215,29.39513432,2909.644258090111,348827.91875761887,4.054837024498034,29.096442580901112,89.88875768744141,207.68496352046236,641.6091351823876,350,4.054837024498034,357,408,357,408,50,train
VAH01,Baseline,89.43624899879416,89.43624899879416,88.05815594607795,-1.3780930527162198,100.37566363235497,29.14494962736909,30.267024364025453,53.779774,32.537735000000005,237.67576859135133,100.79510812680005,2.9450184060165503,15.44515315,19.224141,30.267024364025453,53.779774,29.63313792,2914.4949627369087,361352.38907647785,4.199796171950002,29.14494962736909,90.03861236929711,237.67576859135133,734.2608812634701,400,4.199796171950002,408,459,408,459,50,train
VAH01,Baseline,88.05815594607795,88.05815594607795,87.80986042371984,-0.24829552235809987,104.05726240457476,29.207394992526755,31.187202534692066,54.989555,32.577266,267.7012997781813,104.47670689901389,2.8673242738555875,15.519753399999999,19.398502,31.187202534692066,54.989555,30.053005059999997,2920.7394992526756,374606.1446564691,4.353196120792245,29.207394992526755,90.23152723446505,267.7012997781813,827.0199080683919,450,4.353196120792245,459,510,459,510,50,train
VAH01,Baseline,87.80986042371984,87.80986042371984,86.22724749726862,-1.582612926451211,102.47363867911382,29.471597119011403,30.355680443199827,56.207256,34.74382,297.7867933749453,102.88474982527498,2.9300271328768046,15.616331200000001,19.676689,30.355680443199827,56.207256,32.5108498,2947.1597119011403,368905.0992448097,4.286864576053125,29.471597119011403,91.04773701207112,297.7867933749453,919.9641790495365,500,4.286864576053125,510,561,510,561,50,train
VAH01,Baseline,86.22724749726862,86.22724749726862,86.22724749726862,0.0,107.16282006684042,29.510770092671695,31.157972437635554,57.638439,35.455456,328.12066296892954,107.58226455503609,2.831486002258207,15.622675,19.682402,31.157972437635554,57.638439,32.764034960000004,2951.077009267169,385786.1522406256,4.482594356459837,29.510770092671695,91.16875558427135,328.12066296892954,1013.6757675392531,550,4.482594356459837,561,612,561,612,50,train
VAH01,Baseline,86.22724749726862,86.22724749726862,85.57213509456338,-0.6551124027052545,108.2791708020923,29.658652615046215,31.465095618284327,59.21986,36.601986,358.4937055365738,108.69861529256967,2.821987231496125,15.69557,19.937342,31.465095618284327,59.21986,34.0644383,2965.8652615046212,389805.0148875322,4.529108970523737,29.658652615046215,91.62561474095246,358.4937055365738,1107.5083746011692,600,4.529108970523737,612,663,612,663,50,train
VAH01,Baseline,85.57213509456338,85.57213509456338,84.8125956100727,-0.7595394844906617,108.8023124146583,29.858252906428877,31.57784757917737,61.678967,39.163886000000005,389.0080795025658,109.2217569091109,2.831044362748349,15.8072004,20.279561,31.57784757917737,61.678967,36.02872078,2985.8252906428875,391688.3246927699,4.55090653787962,29.858252906428877,92.24224758795953,389.0080795025658,1201.7776021806756,650,4.55090653787962,663,714,663,714,50,train
VAH01,Baseline,84.8125956100727,84.8125956100727,83.8306796124351,-0.9819159976376087,114.10431582450971,29.95870646716055,31.916266540747596,62.888756,39.915062000000006,419.7144583650956,114.52376031893616,2.7341655800248823,15.816204699999998,20.341227,31.916266540747596,62.888756,37.039881460000004,2995.870646716055,410775.5369682349,4.77182334662234,29.95870646716055,92.55258263164549,419.7144583650956,1296.6399978621478,700,4.77182334662234,714,765,714,765,50,train
VAH01,Baseline,83.8306796124351,83.8306796124351,82.4515438747765,-1.379135737658593,110.3142489414,30.313484114798943,31.849509382431552,66.067413,43.789545000000004,450.5114716283804,110.72536008756116,2.8415976050991336,15.959672,21.180912,31.849509382431552,66.067413,40.748471339999995,3031.3484114798944,397131.29618903995,4.613556670315049,30.313484114798943,93.64861084584446,450.5114716283804,1391.782393879229,750,4.613556670315049,765,816,765,816,50,train
VAH01,Baseline,82.4515438747765,82.4515438747765,82.4515438747765,0.0,74.51585610593824,17.60001137871146,31.536941343221876,67.949303,45.924462000000005,481.649471181927,74.76030057588618,2.675753835181325,15.9773842,21.622623,31.536941343221876,67.949303,42.274378758620685,1760.001137871146,268257.0819813777,3.1150125239952575,17.60001137871146,54.37239118556914,481.649471181927,1487.9782119404251,800,3.1150125239952575,816,846,816,846,29,train
VAH02,Extended cruise (1000 sec),100.0,100.0,100.0,0.0,88.05249149069476,32.08741453223803,30.601974852517937,47.227421,26.958386,1.0,88.47193597109786,3.701014245088763,16.3353125,18.464248,30.601974852517937,47.227421,24.88594136,3208.741453223803,316988.9693665012,3.686330665462411,32.08741453223803,99.62564747261843,1.0,3.10482003380251,0,3.686330665462411,0,51,0,51,50,train
VAH02,Extended cruise (1000 sec),100.0,100.0,96.75532197529817,-3.2446780247018276,89.78880436570056,32.27501898775395,30.718035855390685,48.839237,28.680815999999997,34.08741453223802,90.20824885389666,3.690687050994201,16.378473649999997,18.66218,30.718035855390685,48.839237,26.192775299999997,3227.5018987753956,323239.69571652194,3.7586770355790273,32.27501898775395,100.20812554453488,34.08741453223802,105.83528754022345,50,3.7586770355790273,51,102,51,102,50,train
VAH02,Extended cruise (1000 sec),96.75532197529817,96.75532197529817,94.66100541147777,-2.0943165638203904,93.0200508514427,32.430953713693754,31.31737331980149,50.269329,29.67635,67.32998673974494,93.4394953397978,3.572680737114912,16.378019799999997,18.943418,31.31737331980149,50.269329,27.35454638,3243.0953713693757,334872.1830651937,3.8933123058249084,32.430953713693754,100.69227480559829,67.32998673974494,209.04749170521757,100,3.8933123058249084,102,153,102,153,50,train
VAH02,Extended cruise (1000 sec),94.66100541147777,94.66100541147777,92.98804768111376,-1.6729577303640273,95.64594140185555,32.64694537214183,31.5926300914497,51.723122,31.501493999999997,100.70755050755346,96.06538589630554,3.5662795513756267,16.331521599999988,19.323721000000003,31.5926300914497,51.723122,29.199599019999997,3264.694537214183,344325.38904667995,4.002724412346065,32.64694537214183,101.3628900338821,100.70755050755346,312.67882037103027,150,4.002724412346065,153,204,153,204,50,train
VAH02,Extended cruise (1000 sec),92.98804768111376,92.98804768111376,90.2316611041234,-2.7563865769903613,98.21333393015011,32.87557256381805,31.595495681426897,53.208515,33.484651,134.2843763565065,98.63277842458615,3.6171807268385474,16.555055,19.547254000000002,31.595495681426897,53.208515,31.204253759999997,3287.5572563818046,353568.00214854046,4.1096991010244235,32.87557256381805,102.0727363188704,134.2843763565065,416.9288219383575,200,4.1096991010244235,204,255,204,255,50,train
VAH02,Extended cruise (1000 sec),90.2316611041234,90.2316611041234,88.64778768253241,-1.5838734215909838,100.81452572876148,32.97715286609605,32.50523309154661,55.302296,34.733019,168.0622655313657,101.22563687443895,3.4210087485185694,15.1559313,19.733169999999998,32.50523309154661,55.302296,32.03496954,3297.715286609605,362932.2926235413,4.2177348697682895,32.97715286609605,102.38812487642286,168.0622655313657,521.8030889480212,250,4.2177348697682895,255,306,255,306,50,train
VAH02,Extended cruise (1000 sec),88.64778768253241,88.64778768253241,88.64778768253241,0.0,103.9916986249536,33.13845260154398,29.497054092317924,55.752659,34.456486,201.925896274287,104.41114311315275,3.170595584033326,15.2148773,19.884425999999998,29.497054092317924,55.752659,32.436342859999996,3313.845260154398,374370.11504983297,4.3504642963813644,33.13845260154398,102.88893152648866,201.925896274287,626.9435680959341,300,4.3504642963813644,306,357,306,357,50,train
VAH02,Extended cruise (1000 sec),88.64778768253241,88.64778768253241,88.05528675154254,-0.5925009309898732,107.336467285866,33.29357614030382,29.590588016250372,57.111637,35.681147,235.95082675265638,107.75591177609724,3.058461654641875,15.250869299999996,20.003578,29.590588016250372,57.111637,33.641728379999996,3329.357614030382,386411.2822291176,4.489829657337385,33.29357614030382,103.37056219734454,235.95082675265638,732.5848538939131,350,4.489829657337385,357,408,357,408,50,train
VAH02,Extended cruise (1000 sec),88.05528675154254,88.05528675154254,86.98215613932685,-1.0731306122156827,112.78344344480831,33.3290220512835,31.0623334438951,60.003422,37.300862,270.1249557604758,113.20288793925558,2.9477797433146,15.30162205,20.293680000000002,31.0623334438951,60.003422,33.83324922,3332.90220512835,406020.3964013099,4.716786997468983,33.3290220512835,103.48061537187063,270.1249557604758,838.6893742751414,400,4.716786997468983,408,459,408,459,50,train
VAH02,Extended cruise (1000 sec),86.98215613932685,86.98215613932685,86.1948436897804,-0.7873124495464621,113.89670468864719,33.699591913345635,30.345899601610704,63.092735,41.369905,304.3237993731526,114.31614918307504,2.9579670382067245,15.4539691,21.013123,30.345899601610704,63.092735,37.61880094,3369.9591913345635,410028.1368791298,4.763172882628127,33.699591913345635,104.63116810352459,304.3237993731526,944.8706290566593,450,4.763172882628127,459,510,459,510,50,train
VAH02,Extended cruise (1000 sec),86.1948436897804,86.1948436897804,84.30152973068833,-1.8933139590920651,117.7953480541419,33.82437630663608,31.094689011145203,64.388504,42.262722,338.8853397233961,118.20645920123052,2.8941255126645284,15.47837105,20.954236,31.094689011145203,64.388504,38.80885713999999,3382.437630663608,424063.2529949108,4.925269133384605,33.82437630663608,105.01860118771866,338.8853397233961,1052.1779919351684,500,4.925269133384605,510,561,510,561,50,train
VAH02,Extended cruise (1000 sec),84.30152973068833,84.30152973068833,84.30152973068833,0.0,121.60133935066895,34.089782471938854,31.50985019690839,67.849167,45.201916,373.552731327339,122.02078383886953,2.843631391665243,15.506516,21.575796999999998,31.50985019690839,67.849167,41.4504936,3408.978247193885,437764.8216624083,5.084199326619564,34.089782471938854,105.84263956684539,373.552731327339,1159.8140039067675,550,5.084199326619564,561,612,561,612,50,train
VAH02,Extended cruise (1000 sec),84.30152973068833,84.30152973068833,83.24663962482967,-1.0548901058586553,126.28758672952806,7.4382766070477535,30.99087805862105,67.130165,45.431038,408.4855290965847,126.38203118386653,2.565099612835503,15.13534079999991,21.608490000000003,30.99087805862105,67.130165,41.04165163636364,743.8276607047753,454635.31222630106,5.265917965994438,7.4382766070477535,23.094510226526424,408.4855290965847,1268.2740542574938,600,5.265917965994438,612,624,612,624,11,train
VAH05,10% power reduction during discharge,100.0,100.0,100.0,0.0,78.29119714217823,25.01626112310218,28.6057932989019,39.529503,16.258754999999997,1.0,78.71064162165791,3.004043245780136,13.011869799999998,14.987641,28.6057932989019,39.529503,15.132006899999999,2501.626112310218,281848.3097118417,3.27961006756908,25.01626112310218,75.87991064872786,1.0,3.03322348113219,0,3.27961006756908,0,51,0,51,50,train
VAH05,10% power reduction during discharge,100.0,100.0,97.45265680402093,-2.5473431959790593,79.75632665256414,25.11416088422799,28.390970141063935,39.687355,17.095368999999998,27.016261123102176,80.17577114076168,2.974236735710057,13.076427599999999,15.101438,28.390970141063935,39.687355,15.58204292,2511.4160884227986,287122.7759492309,3.3406571308650697,25.11416088422799,76.1768625029719,27.016261123102176,81.94635761099227,50,3.3406571308650697,51,102,51,102,50,train
VAH05,10% power reduction during discharge,97.45265680402093,97.45265680402093,95.68256467063354,-1.7700921333873916,80.52606006618885,25.25957461300134,27.269370262853055,39.442684,17.876737,53.10494857537037,80.9455045543839,2.9711979524377083,13.165625849999998,15.272530000000001,27.269370262853055,39.442684,16.5621457,2525.957461300134,289893.8162382798,3.3727293564326626,25.25957461300134,76.61793483956622,53.10494857537037,161.07917698313082,100,3.3727293564326626,102,153,102,153,50,train
VAH05,10% power reduction during discharge,95.68256467063354,95.68256467063354,94.14487961193552,-1.5376850586980304,84.30836581433144,25.297820899802755,28.327985957671174,41.068558,18.792279000000004,79.32134883507803,84.72781030704112,2.875704368027036,13.1877834,15.300683999999999,28.327985957671174,41.068558,16.62291912,2529.7820899802755,303510.11693159316,3.5303254294600466,25.297820899802755,76.73394437475838,79.32134883507803,240.59937784163614,150,3.5303254294600466,153,204,153,204,50,train
VAH05,10% power reduction during discharge,94.14487961193552,94.14487961193552,92.05703777747624,-2.087841834459277,86.82836423961382,25.363766327731053,28.786536558637476,41.265873,18.965916,105.56061853100013,87.2478087340611,2.8207843580959655,13.2453526,15.390068,28.786536558637476,41.265873,16.89568772,2536.376632773105,312582.1112626097,3.635325363919212,25.363766327731053,76.93397159522381,105.56061853100013,320.1889468110676,200,3.635325363919212,204,255,204,255,50,train
VAH05,10% power reduction during discharge,92.05703777747624,92.05703777747624,91.13519850365942,-0.9218392738168159,89.85010180822762,25.41466617964098,29.20179909374122,41.976208,18.902775,131.84495523650597,90.26121295298061,2.7545572067403072,13.2905962,15.457205,29.20179909374122,41.976208,17.074375819999997,2541.466617964098,323460.3665096194,3.760883873040859,25.41466617964098,77.08836222122315,131.84495523650597,399.9152140921926,250,3.760883873040859,255,306,255,306,50,train
VAH05,10% power reduction during discharge,91.13519850365942,91.13519850365942,91.13519850365942,0.0,91.63925011426923,25.50162598526241,29.098523529511134,42.394516,19.313190000000002,158.1709734011835,92.05869460246946,2.7236609976800765,13.328604,15.500913,29.098523529511134,42.394516,17.631435080000003,2550.1625985262413,329901.3004113692,3.835778941769561,25.50162598526241,77.35213074554876,158.1709734011835,479.7679105540051,300,3.835778941769561,306,357,306,357,50,train
VAH05,10% power reduction during discharge,91.13519850365942,91.13519850365942,90.31801938310323,-0.8171791205562002,95.2088854904633,25.535601812945732,29.72702775188844,43.057495,19.494720000000004,184.58395137148253,95.62832997869998,2.6477101854109497,13.344266,15.517254000000001,29.72702775188844,43.057495,17.77839592,2553.560181294573,342751.98776566796,3.984513749112499,25.535601812945732,77.45518702386872,184.58395137148253,559.8843755401432,350,3.984513749112499,357,408,357,408,50,train
VAH05,10% power reduction during discharge,90.31801938310323,90.31801938310323,89.49904595238135,-0.8189734307218689,94.16132289154403,25.67128874283974,28.739731177749928,43.057495,20.441833000000003,211.02273337825923,94.58076738599442,2.6849449897839617,13.4655062,15.69563,28.739731177749928,43.057495,18.7739681,2567.128874283974,338980.7624095585,3.9408653077497675,25.67128874283974,77.86675580570595,211.02273337825923,640.0791099356339,400,3.9408653077497675,408,459,408,459,50,train
VAH05,10% power reduction during discharge,89.49904595238135,89.49904595238135,88.70928718287325,-0.7897587695081005,95.35303025585044,25.742255357780643,28.639406315258146,43.167992,20.3708,237.5890125806229,95.7724747502778,2.665487748996674,13.510896950000001,15.775761000000001,28.639406315258146,43.167992,19.25052372,2574.225535778064,343270.90892106155,3.990519781261575,25.742255357780643,78.08201340852118,237.5890125806229,720.6605718185567,450,3.990519781261575,459,510,459,510,50,train
VAH05,10% power reduction during discharge,88.70928718287325,88.70928718287325,87.00380914608776,-1.7054780367854914,96.50854361293126,25.84693226547881,28.17466715086482,43.191669,21.128489999999996,264.2183608102322,96.91965475862224,2.652154219958182,13.5772855,15.889558999999998,28.17466715086482,43.191669,20.03899448,2584.693226547881,347430.75700655254,4.038318948275927,25.84693226547881,78.39952186288356,264.2183608102322,801.4333361558537,500,4.038318948275927,510,561,510,561,50,train
VAH05,10% power reduction during discharge,87.00380914608776,87.00380914608776,87.00380914608776,0.0,98.49682582958847,25.90670133363999,28.182748020047143,43.649441,21.909857000000002,290.93533116717185,98.91627031776937,2.617719436474124,13.6139164,15.957877,28.182748020047143,43.649441,20.527704519999997,2590.670133363999,354588.5729865185,4.12151126324039,25.90670133363999,78.58081480387544,290.93533116717185,882.4718779872358,550,4.12151126324039,561,612,561,612,50,train
VAH05,10% power reduction during discharge,87.00380914608776,87.00380914608776,86.6425909332497,-0.3612182128380612,100.54849910788651,25.934015967998278,28.75443935082023,44.209816,21.633616999999997,317.71207059227277,100.96794359723623,2.5790230298317995,13.634184650000002,15.998237,28.75443935082023,44.209816,20.647671600000002,2593.401596799828,361974.5967883915,4.206997649884843,25.934015967998278,78.66366619418955,317.71207059227277,963.6917127596095,600,4.206997649884843,612,663,612,663,50,train
VAH05,10% power reduction during discharge,86.6425909332497,86.6425909332497,86.15372140511506,-0.48886952813463785,102.8318767029329,25.979467529732194,29.007518971891585,45.101681,23.196354,344.51251246960345,103.25132119737799,2.539818212323452,13.703536099999999,16.119714,29.007518971891585,45.101681,21.008363399999997,2597.946752973219,370194.75613055844,4.302138383224083,25.979467529732194,78.80153093849498,344.51251246960345,1044.9834423666478,650,4.302138383224083,663,714,663,714,50,train
VAH05,10% power reduction during discharge,86.15372140511506,86.15372140511506,85.28935111122087,-0.864370293894197,103.31751342749197,26.125130017383224,27.990657582865314,45.180607,23.76462,371.35351721338674,103.73695792194171,2.5443967792979456,13.744212600000001,16.169524,27.990657582865314,45.180607,22.21340568,2612.513001738322,371943.0483389711,4.3223732467475715,26.125130017383224,79.24335781635821,371.35351721338674,1126.3982082126718,700,4.3223732467475715,714,765,714,765,50,train
VAH05,10% power reduction during discharge,85.28935111122087,85.28935111122087,84.29184885007503,-0.9975022611458368,105.18942174018049,26.18093553373038,28.244796550227207,45.527878,23.685692,398.3315407418821,105.60053288633056,2.5159410983979296,13.771501,16.257728,28.244796550227207,45.527878,22.624609900000006,2618.093553373038,378681.9182646498,4.400022203597106,26.18093553373038,79.41262841891913,398.3315407418821,1208.2285826538414,750,4.400022203597106,765,816,765,816,50,train
VAH05,10% power reduction during discharge,84.29184885007503,84.29184885007503,84.29184885007503,0.0,107.23054451835549,26.2396294777988,28.40529799198043,46.190857,24.506521000000003,425.35539476411327,107.64998900654442,2.482843844039175,13.8080018,16.318564000000002,28.40529799198043,46.190857,23.0850643,2623.96294777988,386029.96026607975,4.485416208606017,26.2396294777988,79.5906602682677,425.35539476411327,1290.1979712247612,800,4.485416208606017,816,867,816,867,50,train
VAH05,10% power reduction during discharge,84.29184885007503,84.29184885007503,83.65006030531856,-0.6417885447564631,109.02107038026416,26.286986330645274,28.682318818903468,46.940651,24.703835,452.43794273041266,109.44051487098888,2.4564916763161957,13.8372981,16.365227,28.682318818903468,46.940651,23.445440739999995,2628.6986330645277,392475.853368951,4.56002145295787,26.286986330645274,79.73430418631416,452.43794273041266,1372.3453916450292,850,4.56002145295787,867,918,867,918,50,train
VAH05,10% power reduction during discharge,83.65006030531856,83.65006030531856,83.14170444947558,-0.5083558558429888,110.2296736959272,26.368826733206266,28.57195150540989,47.335281,25.335241000000003,479.56142966411124,110.64911819037775,2.441276291701707,13.886853299999999,16.476072,28.57195150540989,47.335281,24.010077799999998,2636.8826733206265,396826.825305338,4.610379924599073,26.368826733206266,79.98254441706746,479.56142966411124,1454.6169891025056,900,4.610379924599073,918,969,918,969,50,train
VAH05,10% power reduction during discharge,83.14170444947558,83.14170444947558,82.14698513898489,-0.9947193104906946,181.01063343397212,42.31124114887724,28.971798704366325,48.748058,26.653307,506.76167344181215,181.69674461323612,2.39400161180283,13.948862049999999,16.601879,28.971798704366325,48.748058,24.131045902439023,4231.124114887723,651638.2803622996,7.570697692218172,42.31124114887724,128.33945016862097,506.76167344181215,1537.121407221549,950,7.570697692218172,969,1052,969,1052,82,train
VAH05,10% power reduction during discharge,82.14698513898489,82.14698513898489,81.31663938943268,-0.8303457495521963,115.0415536664271,26.541934132855843,29.259479973550295,49.324219,27.190005,549.8943844420796,115.46099815463052,2.374789024036678,13.9685801,16.679254,29.259479973550295,49.324219,25.417959159999995,2654.1934132855845,414149.5931991376,4.810874923109605,26.541934132855843,80.5076178464423,549.8943844420796,1667.9525590324479,1030,4.810874923109605,1052,1103,1052,1103,50,train
VAH05,10% power reduction during discharge,81.31663938943268,81.31663938943268,81.22295926415522,-0.09368012527746412,117.1116560274417,26.613083855437207,29.347143639982527,50.160835,27.916124,577.2494849688298,117.53110051929174,2.3483132529793656,14.00664635,16.748359,29.347143639982527,50.160835,26.046052040000003,2661.3083855437208,421601.9616987901,4.897129188303823,26.613083855437207,80.72343085565213,577.2494849688298,1750.9266922789182,1080,4.897129188303823,1103,1154,1103,1154,50,train
VAH05,10% power reduction during discharge,81.22295926415522,81.22295926415522,80.35384068725433,-0.8691185769008898,119.13100142372927,26.681157063926864,29.57883790893842,50.57914,28.531744000000003,604.674798416909,119.5504459181609,2.322096557154261,14.071587999999998,16.921615000000003,29.57883790893842,50.57914,26.688035279999998,2668.1157063926867,428871.6051254254,4.981268579923371,26.681157063926864,80.92991211007896,604.674798416909,1834.1137970070417,1130,4.981268579923371,1154,1205,1154,1205,50,train
VAH05,10% power reduction during discharge,80.35384068725433,80.35384068725433,79.90412577721848,-0.44971491003585334,119.07426048285329,26.835077707033275,29.105440399607065,51.526253,29.518319999999996,632.1594938877088,119.49371210019726,2.335291169161922,14.1070268,17.034232,29.105440399607065,51.526253,27.99789072,2683.5077707033274,428667.3377382718,4.978904670841552,26.835077707033275,81.3967878189803,632.1594938877088,1917.4810206808386,1180,4.978904670841552,1205,1256,1205,1256,50,train
VAH05,10% power reduction during discharge,79.90412577721848,79.90412577721848,79.56069536583179,-0.34343041138669256,119.78567551635774,26.956618644266708,29.00381608053429,52.497044,30.828495000000004,659.7936128525143,120.20514741354725,2.3341978068432567,14.161228749999998,17.187604,29.00381608053429,52.497044,29.07475694,2695.6618644266705,431228.4318588879,5.008547808897802,26.956618644266708,81.76544864371556,659.7936128525143,2001.301479205288,1230,5.008547808897802,1256,1307,1256,1307,50,train
VAH05,10% power reduction during discharge,79.56069536583179,79.56069536583179,78.82332199931078,-0.7373733665210054,121.57599357375409,27.051917894866857,29.11489804031161,53.751968,32.020279,687.5458384504398,121.9954654707413,2.3160415803225036,14.190269,17.403976999999998,29.11489804031161,53.751968,30.050597919999994,2705.1917894866856,437673.57686551474,5.08314439461422,27.051917894866857,82.05451256837024,687.5458384504398,2085.4801815425917,1280,5.08314439461422,1307,1358,1307,1358,50,train
VAH05,10% power reduction during discharge,78.82332199931078,78.82332199931078,78.17092135395104,-0.6524006453597456,122.87461923377899,27.17775982344454,29.127933573810896,54.864822,33.290983,715.3859895653,123.29409113113871,2.3061502126501052,14.231032800000001,17.577627,29.127933573810896,54.864822,31.297155699999998,2717.775982344454,442348.62924160436,5.13725379713078,27.17775982344454,82.43621926104302,715.3859895653,2169.9255816224536,1330,5.13725379713078,1358,1409,1358,1409,50,train
VAH05,10% power reduction during discharge,78.17092135395104,78.17092135395104,77.93816767235633,-0.23275368159470114,124.31090256544452,27.30269574060318,29.279043617749444,56.182888,35.114176,743.3454586022842,124.73037446266662,2.2951690643984177,14.248801099999998,17.675476999999997,29.279043617749444,56.182888,32.5381881,2730.269574060318,447519.24923560023,5.197098935944442,27.30269574060318,82.8151778186054,743.3454586022842,2254.732899625421,1380,5.197098935944442,1409,1460,1409,1460,50,train
VAH05,10% power reduction during discharge,77.93816767235633,77.93816767235633,77.14467434192899,-0.793493330427341,125.03008232419432,27.480408167479297,29.408219506969644,58.566456,36.811089,771.4275360196109,125.44953245980561,2.298314995125778,14.29816,18.260809000000002,29.408219506969644,58.566456,34.45466916,2748.0408167479295,450108.2963670995,5.2270638524919,27.480408167479297,83.35421932469502,771.4275360196109,2339.9121162466286,1430,5.2270638524919,1460,1511,1460,1511,50,train
VAH06,CC charge current reduced to C/2,100.0,100.0,100.0,0.0,109.15069868874524,28.196904217479265,29.508178398231536,45.727146,22.256963999999996,1.0,109.57014317097314,2.1854887210443175,12.204794599999875,17.402241999999998,29.508178398231536,45.727146,21.045171300000003,2819.690421747927,392942.5152794829,4.565422632123881,28.196904217479265,85.7175826297503,1.0,3.03996431553695,0,4.565422632123881,0,51,0,51,50,train
VAH06,CC charge current reduced to C/2,100.0,100.0,97.2643572181698,-2.7356427818301876,109.02428692767411,28.37686067992476,28.819538196223093,45.9006,24.109742999999998,30.19690421747926,109.44373141586917,2.260878956634172,13.28318210000002,17.673918,28.819538196223093,45.9006,22.166298,2837.6860679924757,392487.4329396268,4.560155475661215,28.37686067992476,86.26464385393486,30.19690421747926,91.7975112608242,50,4.560155475661215,51,102,51,102,50,train
VAH06,CC charge current reduced to C/2,97.2643572181698,97.2643572181698,95.16455642656298,-2.0998007916068304,111.30019029036227,28.497166109575232,28.933698270168925,47.098991,25.371205999999997,59.54640846958572,111.71963478193861,2.2255665481339166,13.29764250000002,17.766116999999998,28.933698270168925,47.098991,22.98073116,2849.7166109575232,400680.6850453041,4.654984782580775,28.497166109575232,86.63036806703764,59.54640846958572,181.01895686592783,100,4.654984782580775,102,153,102,153,50,train
VAH06,CC charge current reduced to C/2,95.16455642656298,95.16455642656298,93.87558544737703,-1.2889709791859458,112.52713841426942,28.6007621857001,29.45047591448646,47.690304,25.205640999999996,88.9952201434266,112.94658290869997,2.181958079958031,11.576691449999878,17.928061000000003,29.45047591448646,47.690304,23.4066332,2860.07621857001,405097.69829136995,4.706107621195832,28.6007621857001,86.94529644168688,88.9952201434266,270.54229348937196,150,4.706107621195832,153,204,153,204,50,train
VAH06,CC charge current reduced to C/2,93.87558544737703,93.87558544737703,91.1886025054045,-2.686982941972525,117.19227217233619,28.706378085412773,29.86847732139138,48.983303,26.40403,118.5347381836005,117.61171940482507,2.0883187860026835,10.077938599999992,18.049416,29.86847732139138,48.983303,24.190633260000006,2870.637808541277,421892.1798204102,4.900488308534378,28.706378085412773,87.26636500796674,118.5347381836005,360.3413742296605,200,4.900488308534378,204,255,204,255,50,train
VAH06,CC charge current reduced to C/2,91.1886025054045,91.1886025054045,90.46748799654165,-0.7211145088628547,120.4449605532336,29.70735373330227,30.200916899247094,49.968826,26.703632,148.15300229406733,120.86441781181105,1.9829623920919925,9.377380499999965,18.111869,30.200916899247094,49.968826,24.293396921568622,2970.735373330227,433601.8579916409,5.03601740882546,29.70735373330227,90.3092952582723,148.15300229406733,450.37984021362837,250,5.03601740882546,255,307,255,307,51,train
VAH06,CC charge current reduced to C/2,90.46748799654165,90.46748799654165,90.46748799654165,0.0,120.41834756060815,28.987978351865063,29.635097066917698,50.394569,28.233155999999997,178.76503090733505,120.83779204880831,2.0923662831643277,9.911731019999985,18.441859,29.635097066917698,50.394569,26.38148204,2898.7978351865067,433506.0512181893,5.03490800203368,28.987978351865063,88.1224197692274,178.76503090733505,543.4393148241584,300,5.03490800203368,307,358,307,358,50,train
VAH06,CC charge current reduced to C/2,90.46748799654165,90.46748799654165,89.13936380262432,-1.328124193917337,121.61450063054772,29.11827936802297,29.431767647615132,51.490467,29.384243,208.65768413916547,122.03394512313056,2.1019852435723467,9.865423559999968,18.601041000000002,29.431767647615132,51.490467,27.426447720000002,2911.8279368022972,437812.20226997184,5.0847477134637735,29.11827936802297,88.51853020862565,208.65768413916547,634.3119139456433,350,5.0847477134637735,358,409,358,409,50,train
VAH06,CC charge current reduced to C/2,89.13936380262432,89.13936380262432,88.42742567821455,-0.7119381244097686,122.582410168514,29.28684732944791,29.14126925662363,52.129082,30.448603,238.66735714521468,123.00185466293335,2.120670767201292,10.093295839999968,18.752146,29.14126925662363,52.129082,28.827145780000002,2928.6847329447905,441296.67660665046,5.125077277622223,29.28684732944791,89.03097079610026,238.66735714521468,725.5402490049651,400,5.125077277622223,409,460,409,460,50,train
VAH06,CC charge current reduced to C/2,88.42742567821455,88.42742567821455,87.70234413138603,-0.725081546828511,125.39194041412468,29.345539165299062,29.674847338739024,53.154018,31.434118,268.8384787314446,125.81139696438603,2.055636117023754,9.799916744999978,18.862275,29.674847338739024,53.154018,29.282692420000004,2934.5539165299065,451410.9854908488,5.242141540182751,29.345539165299062,89.20939188270113,268.8384787314446,817.2593819868312,450,5.242141540182751,460,511,460,511,50,train
VAH06,CC charge current reduced to C/2,87.70234413138603,87.70234413138603,85.40494392264463,-2.2974002087414083,127.62397796779663,29.44307256281777,29.958004989646184,54.178963,32.545788,299.06104133805746,128.04064467146114,2.015086849595373,6.040308599999765,19.055541,29.958004989646184,54.178963,30.064012159999997,2944.3072562817765,459446.3206840679,5.33502686131088,29.44307256281777,89.50588993073106,299.06104133805746,909.134893835016,500,5.33502686131088,511,562,511,562,50,train
VAH06,CC charge current reduced to C/2,85.40494392264463,85.40494392264463,85.40494392264463,0.0,128.01246001940893,29.649474060409737,29.42169369174376,55.574455,34.201458,329.35816334010184,128.43746006373627,2.0633981699042163,9.106964739999883,19.218469000000002,29.42169369174376,55.574455,31.968666560000003,2964.9474060409734,460844.85606987216,5.3515608359890114,29.649474060409737,90.13334311808404,329.35816334010184,1001.2370635846995,550,5.3515608359890114,562,613,562,613,50,train
VAH06,CC charge current reduced to C/2,85.40494392264463,85.40494392264463,85.01739925667908,-0.38754466596555154,129.35351732443294,29.776167040796523,29.632576325626836,56.930527,35.155438,359.861686839738,129.7785173739749,2.04711340919255,7.867407559999883,19.401096000000003,29.632576325626836,56.930527,33.153181339999996,2977.6167040796527,465672.6623679586,5.407438223915621,29.776167040796523,90.51848525748889,359.861686839738,1093.9666865217362,600,5.407438223915621,613,664,613,664,50,train
VAH06,CC charge current reduced to C/2,85.01739925667908,85.01739925667908,84.51171310650152,-0.505686150177553,131.96463739803113,29.865900818631463,30.011776764904642,57.987007,35.865015,390.4880278731014,132.38963744870827,2.000290193909773,7.11483395,19.513783,30.011776764904642,57.987007,33.91479082,2986.590081863146,475072.69463291205,5.516234893696178,29.865900818631463,90.79127274000543,390.4880278731014,1187.0696703786255,650,5.516234893696178,664,715,664,715,50,train
VAH06,CC charge current reduced to C/2,84.51171310650152,84.51171310650152,83.89993798667466,-0.6117751198268668,133.4167694201362,30.018825499485516,29.801646195498243,59.571724,38.088348,421.1990458227979,133.8417897506749,2.007547382424397,5.313160009999882,19.759256,29.801646195498243,59.571724,35.42854858,3001.8825499485515,480300.36991249025,5.5767412396114535,30.018825499485516,91.25615831276663,421.1990458227979,1280.430069039518,700,5.5767412396114535,715,766,715,766,50,train
VAH06,CC charge current reduced to C/2,83.89993798667466,83.89993798667466,82.86218275826542,-1.0377552284092384,100.00813295516446,8869.125439858339,25.740016349141847,60.959332,39.807091,452.05687070215,135.8459177078361,0.864773611447894,19.833569,19.934201,25.740016349141847,60.959332,5.741280449851217,886912.5439858339,360029.278638592,5.6602465711598375,8869.125439858339,26961.824847190306,452.05687070215,1374.2367555278365,750,5.6602465711598375,766,12193,766,12193,11426,train
VAH06,CC charge current reduced to C/2,82.86218275826542,82.86218275826542,82.86218275826542,0.0,137.50548434293802,30.267264356492387,30.647991775729924,62.62289,40.437824,9322.01093238795,137.9304843872695,1.9300569970701686,4.5487270749999995,20.144016,30.647991775729924,62.62289,37.82470166,3026.726435649239,495019.7436345769,5.747103516136229,30.267264356492387,92.0114035726603,9322.01093238795,28338.5805835104,764,5.747103516136229,12193,12244,12193,12244,50,train
VAH06,CC charge current reduced to C/2,82.86218275826542,82.86218275826542,82.19750504474788,-0.6646777135175269,139.4961643559302,30.428523648436677,30.913826351738166,65.051208,42.795185000000004,9353.106818572032,139.92116440635277,1.9055497755929574,4.56026166,20.600287,30.913826351738166,65.051208,39.5194786,3042.852364843668,502186.1916813487,5.830048516931366,30.428523648436677,92.5016260657197,9353.106818572032,28433.110967869994,814,5.830048516931366,12244,12295,12244,12295,50,train
VAH06,CC charge current reduced to C/2,82.19750504474788,82.19750504474788,80.76519367505145,-1.4323113696964391,142.57863310777324,30.556223953105093,31.390114260146756,68.149681,45.830585,9384.357317270922,143.00363315843614,1.8449318826402377,4.57056545,21.268344000000003,31.390114260146756,68.149681,40.86593438,3055.622395310509,513283.07918798365,5.95848471493484,30.556223953105093,92.88983043499488,9384.357317270922,28528.11136875734,864,5.95848471493484,12295,12346,12295,12346,50,train
VAH07,CV charge voltage reduced to 4.0V,100.0,100.0,100.0,0.0,87.6229375592095,30.43339622750403,31.172850475727746,54.768238,31.447522999999997,1.0,88.04238203961343,3.355733549593144,15.31047385,20.448469,31.172850475727746,54.768238,30.17509244,3043.339622750403,315442.5752131542,3.6684325849838926,30.43339622750403,92.32860239471137,1.0,3.03379227558145,0,3.6684325849838926,0,51,0,51,50,train
VAH07,CV charge voltage reduced to 4.0V,100.0,100.0,97.46770208123047,-2.5322979187695376,87.91016139196441,30.50447537899749,31.09269278695664,55.210381,31.810710999999998,32.43339622750403,88.3296058801614,3.352558413506736,15.262370299999997,20.451031,31.09269278695664,55.210381,30.756038100000005,3050.447537899749,316476.5810110719,3.680400245006725,30.50447537899749,92.54424177546711,32.43339622750403,98.3961869458743,50,3.680400245006725,51,102,51,102,50,train
VAH07,CV charge voltage reduced to 4.0V,97.46770208123047,97.46770208123047,96.04723656172844,-1.4204655195020153,89.46874711009247,30.551718331546198,31.536794780934866,55.968342,32.813431,63.91254862731385,89.88819159829139,3.3127421277791735,15.273800399999997,20.788807000000002,31.536794780934866,55.968342,31.078329800000002,3055.17183315462,322087.4895963329,3.7453413165954745,30.551718331546198,92.68756707998504,63.91254862731385,193.8973963382685,100,3.7453413165954745,102,153,102,153,50,train
